Repository: qinjcsiccas/multi_objective_glass

# MGEA — Inorganic Glass Multi-Objective Property Screening & Optimization

[中文](#中文) | [English](#english)

---

## 中文

### 简介

基于可解释性机器学习与遗传算法的**无机玻璃多目标性能优化平台**。输入元素组成，即时预测五大关键性能（介电常数、介电损耗、热导率、热膨胀系数、杨氏模量），支持自定义优化方向和权重，运行遗传算法搜索帕累托前沿最优组成。
| 10 GHz 介电常数 ε | 1 GHz 介电损耗 tanδ | 室温热导率 κ | 热膨胀系数 α | 杨氏模量 E |
|---|---|---|---|---|

### 引用
Qin, J. *et al.* Multiobjective optimization of dielectric, thermal, and mechanical properties of inorganic glasses utilizing explainable machine learning and genetic algorithm. *Materials Genome Engineering Advances* (2025).

### Overview

An **inorganic glass multi-objective performance optimization platform** powered by explainable machine learning and genetic algorithms. Input elemental composition to instantly predict five key properties (permittivity, dielectric loss, thermal conductivity, CTE, Young's modulus), then run GA optimization with customizable targets and weights to discover Pareto-optimal compositions.

### File Structure

```
├── start_streamlit.bat   # One-click launcher (Windows)
├── mgea_app.py           # Streamlit main application
├── predict.R             # R prediction server (persistent background)
├── ga_optimize.R         # R GA optimization script
├── models/               # 5 trained models (.RData, ~145 MB)
│   ├── ann_permittivity_models.RData    # ANN ×1000
│   ├── ann_loss_models.RData            # ANN ×1000
│   ├── ann_thermalC_models.RData        # ANN ×1000
│   ├── gbdt_expansion_models_1.RData    # GBDT ×1
│   └── rf_modulus_models_1.RData        # RF ×1
└── data/                 # Training datasets (CSV)
```

# MGEA — Inorganic Glass Multi-Objective Property Screening & Optimization

[中文](#中文) | [English](#english)

---

## 中文

### 简介

基于可解释性机器学习与遗传算法的**无机玻璃多目标性能优化平台**。输入元素组成，即时预测五大关键性能（介电常数、介电损耗、热导率、热膨胀系数、杨氏模量），支持自定义优化方向和权重，运行遗传算法搜索帕累托前沿最优组成。
| 10 GHz 介电常数 ε | 1 GHz 介电损耗 tanδ | 室温热导率 κ | 热膨胀系数 α | 杨氏模量 E |
|---|---|---|---|---|

### 引用
Qin, J. *et al.* Multiobjective optimization of dielectric, thermal, and mechanical properties of inorganic glasses utilizing explainable machine learning and genetic algorithm. *Materials Genome Engineering Advances* (2025). [DOI: 10.1002/mgea.70005](https://doi.org/10.1002/mgea.70005)

### 运行要求

- **R** ≥ 4.0（需安装包：`nnet`, `gbm`, `randomForest`, `genalg`, `jsonlite`）
- **Python** ≥ 3.9（需安装包：`streamlit`, `pandas`, `numpy`, `plotly`）
- Windows / macOS / Linux

### 快速开始

```
双击 start_streamlit.bat（Windows）
或
streamlit run mgea_app.py
```

首次运行会自动安装缺失的 Python 包。R 包如缺失，请在 R 控制台中手动安装：
```r
install.packages(c("nnet","gbm","randomForest","genalg","jsonlite"))
```

### 使用说明

**Tab 1：单点性能预测**
1. 在侧边栏输入各元素摩尔比（O 默认电荷中性自动计算）
2. 点击「预测性能」→ 5 张卡片显示预测均值
3. 结果含归一化组成 + 氧化物形式，可下载历史 CSV

**Tab 2：多目标遗传算法优化**
1. 设定各属性的优化方向（↓/↑）和权重（0 = 不参与）
2. 设置 GA 参数（种群大小、代数、突变率、Bootstrap 采样数）
3. 设定元素搜索范围（min / max，0 = 禁用该元素）
4. 点击「开始多目标优化」→ 帕累托前沿结果表格 + 空间分布图 + 最优候选明细

### 文件结构

```
├── start_streamlit.bat   # Windows 一键启动
├── mgea_app.py           # Streamlit 主程序
├── predict.R             # R 预测服务（后台常驻）
├── ga_optimize.R         # R 遗传算法优化
├── models/               # 5 个已训练模型（.RData, 约 145 MB）
│   ├── ann_permittivity_models.RData    # ANN ×1000
│   ├── ann_loss_models.RData            # ANN ×1000
│   ├── ann_thermalC_models.RData        # ANN ×1000
│   ├── gbdt_expansion_models_1.RData    # GBDT ×1
│   └── rf_modulus_models_1.RData        # RF ×1
└── data/                 # 训练数据（CSV）
```

### 模型信息

| 性能 | 模型 |
|---|---|
| 介电常数 ε | 人工神经网络 (nnet) |
| 介电损耗 tanδ | 人工神经网络 (nnet) |
| 热导率 κ | 人工神经网络 (nnet) |
| 热膨胀系数 α | 梯度提升树 (gbm) |
| 杨氏模量 E | 随机森林 (randomForest) |

---

## English

### Overview

An **inorganic glass multi-objective performance optimization platform** powered by explainable machine learning and genetic algorithms. Input elemental composition to instantly predict five key properties (permittivity, dielectric loss, thermal conductivity, CTE, Young's modulus), then run GA optimization with customizable targets and weights to discover Pareto-optimal compositions.

### Citation

Qin, J. *et al.* Multiobjective optimization of dielectric, thermal, and mechanical properties of inorganic glasses utilizing explainable machine learning and genetic algorithm. *Materials Genome Engineering Advances* (2025). [DOI: 10.1002/mgea.70005](https://doi.org/10.1002/mgea.70005)

### File Structure

```
├── start_streamlit.bat   # One-click launcher (Windows)
├── mgea_app.py           # Streamlit main application
├── predict.R             # R prediction server (persistent background)
├── ga_optimize.R         # R GA optimization script
├── models/               # 5 trained models (.RData, ~145 MB)
│   ├── ann_permittivity_models.RData    # ANN ×1000
│   ├── ann_loss_models.RData            # ANN ×1000
│   ├── ann_thermalC_models.RData        # ANN ×1000
│   ├── gbdt_expansion_models_1.RData    # GBDT ×1
│   └── rf_modulus_models_1.RData        # RF ×1
└── data/                 # Training datasets (CSV)
```

File: MGEA_GUI_EN/data/杨氏模量.csv (part 1 of 13)
,Li,B,O,F,Na,Mg,Al,Si,P,K,Ca,Ti,Fe,Sr,Zr,Ba,Pb,Modulus
1,0,0,60.03401361,0,11.9047619,0,0,22.78911565,0,0,2.040816327,0,0,0,3.231292517,0,0,83.12
2,0,0,61.37184116,0,5.054151625,0,0,10.83032491,0,0,2.075812274,11.9133574,0,2.075812274,2.527075812,4.151624549,0,106.7
3,0,0,62.96296296,0,0,0,0,11.11111111,0,0,0,14.81481481,0,5.555555556,0,5.555555556,0,103.2
4,0.662251656,0,62.58278146,0,7.284768212,0,0.662251656,23.50993377,0,0,0,0,0,0,5.298013245,0,0,81.97
5,0,0,66.15214994,0,0,10.25358324,3.087100331,0,20.50716648,0,0,0,0,0,0,0,0,61.29
6,0,0,65.49707602,0,0,12.28070175,2.339181287,0,19.88304094,0,0,0,0,0,0,0,0,68.48
7,0,0,66.29834254,0,0,10.49723757,2.209944751,0,20.99447514,0,0,0,0,0,0,0,0,61.47
8,0,0,66.66666667,0,0,9.677419355,2.150537634,0,21.50537634,0,0,0,0,0,0,0,0,59.1
9,0,0,66.48199446,0,0,10.8033241,1.108033241,0,21.6066482,0,0,0,0,0,0,0,0,58.5
10,0,0,65.85365854,0,0,12.19512195,0,2.43902439,19.51219512,0,0,0,0,0,0,0,0,67.78
11,0,0,66.27218935,0,0,11.24260355,0,2.366863905,20.1183432,0,0,0,0,0,0,0,0,57.82
12,0,0,66.66666667,0,0,10.34482759,0,2.298850575,20.68965517,0,0,0,0,0,0,0,0,55.12
13,0,0,66.66666667,0,0,10.54131054,0,1.709401709,21.08262108,0,0,0,0,0,0,0,0,56.51
14,0,0,65.86826347,0,0,12.5748503,0,1.19760479,20.35928144,0,0,0,0,0,0,0,0,63.95
15,0,0,66.27906977,0,0,11.62790698,0,1.162790698,20.93023256,0,0,0,0,0,0,0,0,61.03
16,0,0,66.66666667,0,0,10.73446328,0,1.129943503,21.46892655,0,0,0,0,0,0,0,0,57.59
17,0,0,67.03296703,0,0,9.89010989,0,1.098901099,21.97802198,0,0,0,0,0,0,0,0,54.31
18,0,0,66.66666667,0,0,10.92436975,0,0.56022409,21.8487395,0,0,0,0,0,0,0,0,55.64
19,0,0,66.27218935,0,0,0,0,2.366863905,20.1183432,0,11.24260355,0,0,0,0,0,0,57.72
20,0,0,66.66666667,0,0,0,0,2.298850575,20.68965517,0,10.34482759,0,0,0,0,0,0,56.23
21,0,0,67.03910615,0,0,0,0,2.234636872,21.22905028,0,9.497206704,0,0,0,0,0,0,54.86
22,0,0,66.66666667,0,0,0,0,1.709401709,21.08262108,0,10.54131054,0,0,0,0,0,0,56.16
23,0,0,66.27906977,0,0,0,0,1.162790698,20.93023256,0,11.62790698,0,0,0,0,0,0,59.17
24,0,0,66.66666667,0,0,0,0,1.129943503,21.46892655,0,10.73446328,0,0,0,0,0,0,57.14
25,0,0,67.03296703,0,0,0,0,1.098901099,21.97802198,0,9.89010989,0,0,0,0,0,0,54.81
26,0,0,66.8943333,0,0,0,0,0.568432185,22.14682295,0,10.39041156,0,0,0,0,0,0,56.49
27,18.66666667,0,57.33333333,0,0,0,0,24,0,0,0,0,0,0,0,0,0,77.89
28,0,0,62.50046874,0,0,0,0,25.00093749,0,0,0,0,0,0,0,12.49859377,0,64.09
29,0,0,62.50046874,0,0,0,0,25.00093749,0,0,0,0,0,12.49859377,0,0,0,71.43
30,0,0,57.44680851,0,0,0,0,14.89361702,0,0,0,0,0,0,0,0,27.65957447,41.21
31,0,0,61.77370031,0,0,0,0,23.54740061,0,0,0,0,0,0,0,0,14.67889908,52.84
32,0,0,62.21424523,0,0,0,0,24.42849046,0,0,0,0,0,0,0,0,13.35726431,46.34
33,0,0,62.96296296,0,0,0,0,25.92592593,0,0,0,0,0,0,0,0,11.11111111,50.13
34,0,0,63.68917938,0,0,0,0,27.37835875,0,0,0,0,0,0,0,0,8.932461874,47.14
35,0,0,66.66666667,0,0,0,0,31.28666667,0,0,0,2.046666667,0,0,0,0,0,66
36,0,0,66.66666667,0,0,0,0,31.41666667,0,0,0,1.916666667,0,0,0,0,0,67.9
37,0,0,66.66666667,0,0,0,0,32.06333333,0,0,0,1.27,0,0,0,0,0,66
38,13.33333333,0,58.33333333,0,3.333333333,0,0,25,0,0,0,0,0,0,0,0,0,77.5
39,10,0,58.33333333,0,6.666666667,0,0,25,0,0,0,0,0,0,0,0,0,75.3
40,6.666666667,0,58.33333333,0,10,0,0,25,0,0,0,0,0,0,0,0,0,72.2
41,3.333333333,0,58.33333333,0,13.33333333,0,0,25,0,0,0,0,0,0,0,0,0,68
42,0,0,53.33333333,0,20,0,0,20,0,6.666666667,0,0,0,0,0,0,0,58.2
43,0,0,53.33333333,0,13.33333333,0,0,20,0,13.33333333,0,0,0,0,0,0,0,55.6
44,0,0,53.33333333,0,6.666666667,0,0,20,0,20,0,0,0,0,0,0,0,47.8
45,0,0,56.66666667,0,16.66666667,0,0,23.33333333,0,3.333333333,0,0,0,0,0,0,0,59.2
46,0,0,56.66666667,0,13.33333333,0,0,23.33333333,0,6.666666667,0,0,0,0,0,0,0,55.2
47,0,0,56.66666667,0,10,0,0,23.33333333,0,10,0,0,0,0,0,0,0,56.1
48,0,0,56.66666667,0,6.666666667,0,0,23.33333333,0,13.33333333,0,0,0,0,0,0,0,53.9
49,0,0,56.66666667,0,3.333333333,0,0,23.33333333,0,16.66666667,0,0,0,0,0,0,0,52.1
50,0,0,60,0,10,0,0,26.66666667,0,3.333333333,0,0,0,0,0,0,0,59.2
51,0,0,60,0,6.666666667,0,0,26.66666667,0,6.666666667,0,0,0,0,0,0,0,54.2
52,0,0,60,0,3.333333333,0,0,26.66666667,0,10,0,0,0,0,0,0,0,56.6
53,0,0,53.98773006,0,22.6993865,0,7.975460123,15.33742331,0,0,0,0,0,0,0,0,0,70.38
54,0,8.536585366,60.36585366,0,9.756097561,0,0,21.34146341,0,0,0,0,0,0,0,0,0,80.73
55,0,0,56.06060606,0,18.18181818,0,9.090909091,16.66666667,0,0,0,0,0,0,0,0,0,67.62
56,0,17.72256047,62.24014042,0,0.987329274,0,0,17.09176677,0,1.958203061,0,0,0,0,0,0,0,46.5
57,0,4.153354633,65.93610224,0,0.012779553,0,0,29.83386581,0,0.063897764,0,0,0,0,0,0,0,63
58,11.125567,0,59.27071979,0,0,0,0,24.10422307,0,0,0,0,0,0,0,0,5.499490137,65
59,10.4217668,0,59.56844093,0,0,0,0.489613206,24.10295866,0,0,0,0,0,0,0,5.417220396,0,77
60,13.5110229,0,57.73020486,0,0,0,0.141773588,22.14503438,0,0,0,0,0,6.471964273,0,0,0,83
61,12.57171013,0,58.44859747,0,0,5.726252068,0.140780629,23.1126597,0,0,0,0,0,0,0,0,0,86
62,0,0,58.98799253,0,11.53561745,0,0.070425015,23.70858129,0,0,0,0,0,5.697383711,0,0,0,74
63,0,0,58.12467076,0,13.30289728,5.566286216,0.21071115,22.79543459,0,0,0,0,0,0,0,0,0,72
64,0,0,58.39041096,0,14.7260274,0,0,24.14383562,0,0,2.739726027,0,0,0,0,0,0,66.4
65,0,0,59.24657534,0,13.01369863,0,0,25,0,0,2.739726027,0,0,0,0,0,0,67.1
66,0,0,59.20138889,0,12.15277778,0,0,24.47916667,0,0,4.166666667,0,0,0,0,0,0,70.3
67,0,0,60.2739726,0,10.95890411,0,0,26.02739726,0,0,2.739726027,0,0,0,0,0,0,68
68,0,0,61.13013699,0,9.246575342,0,0,26.88356164,0,0,2.739726027,0,0,0,0,0,0,69.1
69,0,0,60.4832978,0,7.960199005,0,0,24.9466951,0,0,6.609808102,0,0,0,0,0,0,75.8
70,0,0,60.56838366,0,7.815275311,0,0,25.04440497,0,0,6.571936057,0,0,0,0,0,0,75.2
71,0,0,59.63302752,0,7.339449541,0,0,22.93577982,0,0,10.09174312,0,0,0,0,0,0,80.6
72,0,0,60,0,7.272727273,0,0,23.63636364,0,0,9.090909091,0,0,0,0,0,0,79.7
73,0,0,60.78431373,0,7.130124777,0,0,25.13368984,0,0,6.951871658,0,0,0,0,0,0,76.2
74,0,0,61.0619469,0,7.079646018,0,0,25.66371681,0,0,6.194690265,0,0,0,0,0,0,75.1
75,0,0,61.60558464,0,6.980802792,0,0,26.70157068,0,0,4.712041885,0,0,0,0,0,0,73.9
76,0,0,61.87175043,0,6.932409012,0,0,27.20970537,0,0,3.986135182,0,0,0,0,0,0,72.2
77,0,0,62.32876712,0,6.849315068,0,0,28.08219178,0,0,2.739726027,0,0,0,0,0,0,70.5
78,0,0,61.47079521,0,6.685432794,0,0,26.28430683,0,0,5.559465165,0,0,0,0,0,0,75.3
79,0,0,61.33093525,0,5.395683453,0,0,25.35971223,0,0,7.913669065,0,0,0,0,0,0,77.8
80,0,0,62,0,3.272727273,0,0,25.63636364,0,0,9.090909091,0,0,0,0,0,0,79.1
81,0,0,59.25706106,0,0,0,0.488775617,23.85225011,0,11.1650316,0,0,0,0,0,5.236881612,0,54
82,0,0,58.75486381,0,0,0,0,23.38167669,0,11.74389813,6.119561372,0,0,0,0,0,0,45
83,0,0,58.75486381,0,0,0,0,23.38167669,0,11.74389813,0,0,0,0,0,0,6.119561372,44.1
84,0,8.510638298,53.19148936,0,0,0,0,2.127659574,0,0,0,0,0,0,0,0,36.17021277,77.33
85,0,12,54,0,0,0,0,2,0,0,0,0,0,0,0,0,32,77.62
86,0,8.333333333,54.16666667,0,0,0,0,4.166666667,0,0,0,0,0,0,0,0,33.33333333,79.88
87,0,17.85714286,55.35714286,0,0,0,0,1.785714286,0,0,0,0,0,0,0,0,25,75.24
88,0,8,56,0,0,0,0,8,0,0,0,0,0,0,0,0,28,55.53
89,0,0,60.37735849,0,0,0,3.773584906,18.86792453,0,0,0,0,0,16.98113208,0,0,0,81
90,0,0,60.55045872,0,0,0,5.504587156,18.34862385,0,0,0,0,0,15.59633028,0,0,0,82.5
91,0,0,60.86956522,0,0,0,8.695652174,17.39130435,0,0,0,0,0,13.04347826,0,0,0,84
92,0,0,61.01694915,0,0,0,10.16949153,16.94915254,0,0,0,0,0,11.86440678,0,0,0,83.6
93,0,0,61.11111111,0,0,0,3.703703704,20.37037037,0,0,0,0,0,14.81481481,0,0,0,80.3
94,0,0,61.26126126,0,0,0,5.405405405,19.81981982,0,0,0,0,0,13.51351351,0,0,0,81.6
95,0,0,61.40350877,0,0,0,7.01754386,19.29824561,0,0,0,0,0,12.28070175,0,0,0,82.2
96,0,0,61.53846154,0,0,0,8.547008547,18.8034188,0,0,0,0,0,11.11111111,0,0,0,83.2
97,0,0,61.66666667,0,0,0,10,18.33333333,0,0,0,0,0,10,0,0,0,78.1
98,0,0,62.59914582,0,0,0,13.78889567,18.30384381,0,0,5.308114704,0,0,0,0,0,0,98.2
99,0,0,62.22074025,0,0,0,8.869623208,20.00666889,0,0,8.902967656,0,0,0,0,0,0,91.8
100,0,0,60.83333333,0,0,11.66666667,11.66666667,15.83333333,0,0,0,0,0,0,0,0,0,109.7
101,0,0,60.68376068,0,0,12.82051282,10.25641026,16.23931624,0,0,0,0,0,0,0,0,0,111
102,0,0,60.52631579,0,0,14.03508772,8.771929825,16.66666667,0,0,0,0,0,0,0,0,0,109.9
103,0,0,61.15702479,0,0,10.74380165,11.57024793,16.52892562,0,0,0,0,0,0,0,0,0,109.2
104,0,0,61.01694915,0,0,11.86440678,10.16949153,16.94915254,0,0,0,0,0,0,0,0,0,109.4
105,0,0,60.86956522,0,0,13.04347826,8.695652174,17.39130435,0,0,0,0,0,0,0,0,0,108.9
106,0,0,60.71428571,0,0,14.28571429,7.142857143,17.85714286,0,0,0,0,0,0,0,0,0,107.4
107,0,0,61.9047619,0,0,7.936507937,12.6984127,17.46031746,0,0,0,0,0,0,0,0,0,104.1
108,0,0,61.78861789,0,0,8.943089431,11.38211382,17.88617886,0,0,0,0,0,0,0,0,0,103.9
109,0,0,61.66666667,0,0,10,10,18.33333333,0,0,0,0,0,0,0,0,0,106.8
110,0,0,61.53846154,0,0,11.11111111,8.547008547,18.8034188,0,0,0,0,0,0,0,0,0,106.4
111,0,0,61.40350877,0,0,12.28070175,7.01754386,19.29824561,0,0,0,0,0,0,0,0,0,104.4
112,0,0,62.49906248,0,0,0,0,24.99812495,0,0,0,0,0,6.251406285,0,6.251406285,0,67.15
113,0,0,62.49906248,0,0,0,0,24.99812495,0,0,6.251406285,0,0,0,0,6.251406285,0,71.36
114,0,0,60,0,0,10,0,20,0,0,0,0,0,0,0,10,0,79.52
115,0,0,60,0,0,5,0,20,0,0,0,0,0,0,0,15,0,71.37
116,0,0,60,0,0,10,0,20,0,0,0,0,0,10,0,0,0,90.74
117,0,0,60,0,0,5,0,20,0,0,0,0,0,15,0,0,0,87.22
118,0,0,60,0,0,5,0,20,0,0,15,0,0,0,0,0,0,94.95
119,13.33333333,0,60,0,0,0,0,22.5,0,0,0,0,0,0,4.166666667,0,0,88.5
120,13.33333333,0,60,0,0,0,0,23.33333333,0,0,0,0,0,0,3.333333333,0,0,86.5
121,13.33333333,0,60,0,0,0,0,24.16666667,0,0,0,0,0,0,2.5,0,0,84
122,13.33333333,0,60,0,0,0,0,25,0,0,0,0,0,0,1.666666667,0,0,80
123,13.33333333,0,60,0,0,0,0,25.83333333,0,0,0,0,0,0,0.833333333,0,0,76
124,0,13.42491054,55.7052984,0,0,0,0,13.4220247,0,17.44776636,0,0,0,0,0,0,0,51.8
125,0,13.98589369,56.64315614,0,0,0,0,13.98589369,0,15.38505648,0,0,0,0,0,0,0,61.06
126,0,14.59804145,57.66340241,0,0,0,0,14.59804145,0,13.14051469,0,0,0,0,0,0,0,63.84
127,0,14.92740472,58.20950544,0,0,0,0,14.92456897,0,11.93852087,0,0,0,0,0,0,0,65.21
128,0,15.26859854,58.77817319,0,0,0,0,15.26577416,0,10.6874541,0,0,0,0,0,0,0,65.44
129,0,15.62473635,59.37456059,0,0,0,0,15.62473635,0,9.375966703,0,0,0,0,0,0,0,64.55
130,0,15.81074255,59.68457092,0,0,0,0,15.81074255,0,8.693943986,0,0,0,0,0,0,0,62.15
131,0,16.39399091,60.65665152,0,0,0,0,16.39399091,0,6.555366649,0,0,0,0,0,0,0,56.09
132,0,16.80532446,61.34498059,0,0,0,0,16.80809762,0,5.041597338,0,0,0,0,0,0,0,48.67
133,0,17.69998903,53.98332053,0,0,0,0,8.849994513,0,19.46669593,0,0,0,0,0,0,0,49.08
134,0,18.18181818,54.54545455,0,0,0,0,9.090909091,0,18.18181818,0,0,0,0,0,0,0,52.4
135,0,19.23045855,55.76886831,0,0,0,0,9.615229274,0,15.38544387,0,0,0,0,0,0,0,57.37
136,0,19.80166261,56.43527305,0,0,0,0,9.900831306,0,13.86223303,0,0,0,0,0,0,0,60.07
137,0,20.40751353,57.14209912,0,0,0,0,10.20375677,0,12.24663058,0,0,0,0,0,0,0,58.66
138,0,21.7387902,58.69525524,0,0,0,0,10.8693951,0,8.69655946,0,0,0,0,0,0,0,51.89
139,0,22.47260699,59.55137482,0,0,0,0,11.23630349,0,6.739714699,0,0,0,0,0,0,0,44.96
141,0,0,59.4438007,0,10.0811124,0,13.09385863,17.38122827,0,0,0,0,0,0,0,0,0,78
142,0,0,57.8313253,0,14.45783133,0,9.638554217,18.07228916,0,0,0,0,0,0,0,0,0,73
143,0,0,59.67741935,0,12.90322581,0,3.225806452,24.19354839,0,0,0,0,0,0,0,0,0,65
144,0,0,55.80645161,0,20.64516129,0,3.225806452,20.32258065,0,0,0,0,0,0,0,0,0,63.9
145,0,0,56.4516129,0,19.35483871,0,3.225806452,20.96774194,0,0,0,0,0,0,0,0,0,63.4
146,0,0,59.09090909,0,12.12121212,0,9.090909091,19.6969697,0,0,0,0,0,0,0,0,0,71.3
147,0,0,59.70149254,0,10.44776119,0,10.44776119,19.40298507,0,0,0,0,0,0,0,0,0,71.2
148,0,0,60,0,8.571428571,0,14.28571429,17.14285714,0,0,0,0,0,0,0,0,0,77.3
149,0,0,60.29411765,0,8.823529412,0,11.76470588,19.11764706,0,0,0,0,0,0,0,0,0,73.7
150,0,0,60.60606061,0,9.090909091,0,9.090909091,21.21212121,0,0,0,0,0,0,0,0,0,71.9
151,0,0,60.9375,0,9.375,0,6.25,23.4375,0,0,0,0,0,0,0,0,0,70.9
152,0,18.18033055,56.81830579,0,13.63661157,0,0,11.36475209,0,0,0,0,0,0,0,0,0,73.5
153,0,26.82926829,56.09756098,0,12.19512195,0,0,4.87804878,0,0,0,0,0,0,0,0,0,73.2
154,0,33.33333333,56.66666667,0,8.888888889,0,0,1.111111111,0,0,0,0,0,0,0,0,0,51.3
155,0,30.23255814,56.97674419,0,9.302325581,0,0,3.488372093,0,0,0,0,0,0,0,0,0,56.2
156,0,26.82926829,57.31707317,0,9.756097561,0,0,6.097560976,0,0,0,0,0,0,0,0,0,67.2
157,0,23.07692308,57.69230769,0,10.25641026,0,0,8.974358974,0,0,0,0,0,0,0,0,0,73.3
158,0,18.91891892,58.10810811,0,10.81081081,0,0,12.16216216,0,0,0,0,0,0,0,0,0,76.1
159,0,14.28571429,58.57142857,0,11.42857143,0,0,15.71428571,0,0,0,0,0,0,0,0,0,83.5
160,0,13.42491054,55.7052984,0,17.44776636,0,0,13.4220247,0,0,0,0,0,0,0,0,0,70.49
161,0,13.69886658,56.16477763,0,16.43748921,0,0,13.69886658,0,0,0,0,0,0,0,0,0,72.55
162,0,13.98589369,56.64315614,0,15.38505648,0,0,13.98589369,0,0,0,0,0,0,0,0,0,73.25
163,0,14.59804145,57.66340241,0,13.14051469,0,0,14.59804145,0,0,0,0,0,0,0,0,0,75.7
164,0,15.26859854,58.77817319,0,10.6874541,0,0,15.26577416,0,0,0,0,0,0,0,0,0,76.5
165,0,15.44532131,59.07271702,0,10.03945885,0,0,15.44250282,0,0,0,0,0,0,0,0,0,76.59
166,0,15.62473635,59.37456059,0,9.375966703,0,0,15.62473635,0,0,0,0,0,0,0,0,0,73.7
167,0,15.81074255,59.68457092,0,8.693943986,0,0,15.81074255,0,0,0,0,0,0,0,0,0,75.31
168,0,15.99932799,59.99887999,0,8.00246402,0,0,15.99932799,0,0,0,0,0,0,0,0,0,71.1
169,0,16.19643556,60.32459914,0,7.285323202,0,0,16.1936421,0,0,0,0,0,0,0,0,0,66.61
170,0,16.39399091,60.65665152,0,6.555366649,0,0,16.39399091,0,0,0,0,0,0,0,0,0,62.54
171,0,16.80532446,61.34498059,0,5.041597338,0,0,16.80809762,0,0,0,0,0,0,0,0,0,54.08
172,0,17.24137931,62.06896552,0,3.448275862,0,0,17.24137931,0,0,0,0,0,0,0,0,0,47.57
173,0,17.69853244,62.8308874,0,1.77204773,0,0,17.69853244,0,0,0,0,0,0,0,0,0,41.9
174,0,16.80672269,52.94117647,0,21.8487395,0,0,8.403361345,0,0,0,0,0,0,0,0,0,63.1
175,0,17.24137931,53.44827586,0,20.68965517,0,0,8.620689655,0,0,0,0,0,0,0,0,0,63.89
176,0,18.18181818,54.54545455,0,18.18181818,0,0,9.090909091,0,0,0,0,0,0,0,0,0,70.49
177,0,18.69189277,55.14054157,0,16.82161928,0,0,9.345946385,0,0,0,0,0,0,0,0,0,71.57
178,0,19.80166261,56.43527305,0,13.86223303,0,0,9.900831306,0,0,0,0,0,0,0,0,0,76.11
179,0,20.40751353,57.14209912,0,12.24663058,0,0,10.20375677,0,0,0,0,0,0,0,0,0,75.24
180,0,20.72555288,57.51314503,0,11.39852564,0,0,10.36277644,0,0,0,0,0,0,0,0,0,72.27
181,0,21.3902062,58.2885739,0,9.626116802,0,0,10.6951031,0,0,0,0,0,0,0,0,0,67.22
182,0,21.7387902,58.69525524,0,8.69655946,0,0,10.8693951,0,0,0,0,0,0,0,0,0,62.93
183,0,22.09987794,59.11652427,0,7.733658815,0,0,11.04993897,0,0,0,0,0,0,0,0,0,58.95
184,0,22.47260699,59.55137482,0,6.739714699,0,0,11.23630349,0,0,0,0,0,0,0,0,0,56.14
186,9.615384615,0,61.21794872,0,0,0,3.846153846,25.32051282,0,0,0,0,0,0,0,0,0,78.8
187,9.493670886,0,61.07594937,0,0,0,5.063291139,24.36708861,0,0,0,0,0,0,0,0,0,80.1
188,9.375,0,60.9375,0,0,0,6.25,23.4375,0,0,0,0,0,0,0,0,0,81.8
189,16.12903226,0,58.06451613,0,0,0,3.225806452,22.58064516,0,0,0,0,0,0,0,0,0,81.8
190,14.64968153,0,58.59872611,0,0,0,4.458598726,22.29299363,0,0,0,0,0,0,0,0,0,82.4
191,10.42944785,0,60.12269939,0,0,0,7.975460123,21.47239264,0,0,0,0,0,0,0,0,0,83
192,9.090909091,0,60.60606061,0,0,0,9.090909091,21.21212121,0,0,0,0,0,0,0,0,0,82.8
193,9.036144578,0,60.54216867,0,0,0,9.638554217,20.78313253,0,0,0,0,0,0,0,0,0,82.8
194,6.470588235,0,61.47058824,0,0,0,11.76470588,20.29411765,0,0,0,0,0,0,0,0,0,87
195,8.928571429,0,60.41666667,0,0,0,10.71428571,19.94047619,0,0,0,0,0,0,0,0,0,84.6
196,15.72327044,0,57.86163522,0,0,0,5.660377358,20.75471698,0,0,0,0,0,0,0,0,0,84.5
197,21.71052632,0,55.59210526,0,0,0,1.315789474,21.38157895,0,0,0,0,0,0,0,0,0,82.4
198,20.12987013,0,56.16883117,0,0,0,2.597402597,21.1038961,0,0,0,0,0,0,0,0,0,83
199,18.58974359,0,56.73076923,0,0,0,3.846153846,20.83333333,0,0,0,0,0,0,0,0,0,83.8
200,17.08860759,0,57.27848101,0,0,0,5.063291139,20.56962025,0,0,0,0,0,0,0,0,0,84.2
201,15.625,0,57.8125,0,0,0,6.25,20.3125,0,0,0,0,0,0,0,0,0,85.3
202,14.19753086,0,58.33333333,0,0,0,7.407407407,20.0617284,0,0,0,0,0,0,0,0,0,85.2
203,12.80487805,0,58.84146341,0,0,0,8.536585366,19.81707317,0,0,0,0,0,0,0,0,0,85.7
204,11.44578313,0,59.3373494,0,0,0,9.638554217,19.57831325,0,0,0,0,0,0,0,0,0,84.3
205,10.44776119,0,59.70149254,0,0,0,10.44776119,19.40298507,0,0,0,0,0,0,0,0,0,84.5
206,8.823529412,0,60.29411765,0,0,0,11.76470588,19.11764706,0,0,0,0,0,0,0,0,0,87.5
207,7.558139535,0,60.75581395,0,0,0,12.79069767,18.89534884,0,0,0,0,0,0,0,0,0,88.8
208,20.64516129,0,55.80645161,0,0,0,3.225806452,20.32258065,0,0,0,0,0,0,0,0,0,84.2
209,10,0,59.70588235,0,0,0,11.76470588,18.52941176,0,0,0,0,0,0,0,0,0,85.8
210,9.941520468,0,59.64912281,0,0,0,12.28070175,18.12865497,0,0,0,0,0,0,0,0,0,86.7
211,11.17647059,0,59.11764706,0,0,0,11.76470588,17.94117647,0,0,0,0,0,0,0,0,0,86.3
212,17.68292683,0,56.40243902,0,0,0,8.536585366,17.37804878,0,0,0,0,0,0,0,0,0,87.6
213,13.88888889,0,56.94444444,0,0,0,16.66666667,12.5,0,0,0,0,0,0,0,0,0,90.5
214,11.91773598,0,58.78010195,0,0,0,0.21093338,23.4136052,0,0,5.677623484,0,0,0,0,0,0,84
215,0,2.694610778,59.58083832,0,10.77844311,0,7.48502994,19.46107784,0,0,0,0,0,0,0,0,0,74.9
216,0,0,58.99653979,0,12.80276817,0,0,24.39446367,0,0,3.806228374,0,0,0,0,0,0,75.2
217,0,0,60.3539823,0,8.495575221,0,0,24.95575221,0,0,6.194690265,0,0,0,0,0,0,70.3
218,0,0,60.13769363,0,10.8777969,0,0,25.71428571,0,0,3.270223752,0,0,0,0,0,0,75.3
219,0,0,60.9,0,11.53333333,0,0,27.56666667,0,0,0,0,0,0,0,0,0,60.25
220,0,0,67.02170508,0,0,0,0,2.244349966,21.19937346,0,9.534571493,0,0,0,0,0,0,54.86
221,0,0,66.66666667,0,0,0,0,0.56022409,21.8487395,0,10.92436975,0,0,0,0,0,0,56.49
222,0,0,60.83858591,0,9.118936695,0,0.465881063,26.11674431,0,0.22608934,3.233762675,0,0,0,0,0,0,74
223,0,0,61.12122565,0,3.551921954,0,0.535879908,26.23750472,0,4.974064787,0,0,0,0,0,0,3.579402975,57.5
224,0,4.931811492,61.76210877,0,0.327043202,2.328547601,5.76904209,18.35693495,0,0.039245184,6.485266704,0,0,0,0,0,0,73
225,0,0,60.28368794,0,8.510638298,0,0,24.82269504,0,0,6.382978723,0,0,0,0,0,0,77.71
226,0,0,60.28368794,0,0,0,0,24.82269504,0,8.510638298,0,0,0,6.382978723,0,0,0,63.99
227,12.60119676,0,58.43013024,0,0,0,0.140795495,23.09046111,0,0,0,0,0,0,0,0,5.737416403,84.28
228,11.95499297,0,58.75527426,0,0,0,0.210970464,23.38255977,0,0,5.696202532,0,0,0,0,0,0,82.32
229,13.54129741,0,57.7100319,0,0,0,0.14179369,22.11981567,0,0,0,0,0,6.487061326,0,0,0,81.34
230,10.49685094,0,59.51714486,0,0,0,0.489853044,24.03778866,0,0,0,0,0,0,0,5.458362491,0,75.46
231,12.30551627,0,58.48656294,0,0,0,0,23.12588402,0,0,0,0,0,0,0,0,6.082036775,63.7
232,0,0,58.09624166,0,13.34738321,5.584826133,0.210748156,22.76080084,0,0,0,0,0,0,0,0,0,70.56
233,0,0,58.76760563,0,11.76056338,0,0.281690141,23.27464789,0,0,5.915492958,0,0,0,0,0,0,69.58
234,0,0,58.97887324,0,11.54929577,0,0.070422535,23.6971831,0,0,0,0,0,5.704225352,0,0,0,72.52
235,0,0,58.9314054,0,0,0,0.141068595,23.52318815,0,11.46182331,5.942514548,0,0,0,0,0,0,55.86
236,0,0,59.3166608,0,0,0,0.070447341,24.02254315,0,10.84889045,0,0,0,5.74145826,0,0,0,61.74
237,0,0,59.20363255,0,0,0,0.488997555,23.78623821,0,11.24694377,0,0,0,0,0,5.274187915,0,52.92
238,0,0,66.66666667,0,8.05,0,0.566666667,0,24.71666667,0,0,0,0,0,0,0,0,41.9
239,0,0,66.05105921,0,9.373302553,0,0.07468767,0,24.50095057,0,0,0,0,0,0,0,0,30.1
240,0,0,65.77217963,0,9.361308872,0,1.07475356,0,23.79175794,0,0,0,0,0,0,0,0,33.4
241,0,0,64.4001424,0,12.01139195,0,0.576717693,0,23.01174795,0,0,0,0,0,0,0,0,33
242,0,0,62.06517203,0,16.1185084,0,0.534881074,0,21.28143849,0,0,0,0,0,0,0,0,36.4
243,0,0,57.31056564,0,24,0,1.413020277,0,17.27641409,0,0,0,0,0,0,0,0,39.8
244,0,0,60.13069636,0,9.190235807,0.867851463,0.684599959,24.85651061,0,0.698430261,3.530184635,0,0.013830302,0,0,0.027660604,0,66.85
245,0,4.043633628,61.85505611,0,6.168892232,0,2.959062128,23.50636324,0,0.426305561,0.645727541,0,0,0,0,0.394959564,0,73.5
246,0,7.025300909,64.02910833,0,2.161631049,0,0.859739622,25.43908131,0,0.485138787,0,0,0,0,0,0,0,63
247,0,2.837155072,66.09016712,0,0,0,0,30.86539707,0,0.207280736,0,0,0,0,0,0,0,94.2
248,0,0,59.06373149,0,11.78828645,1.474385107,1.569506726,23.52221769,0,0.570729719,2.011142818,0,0,0,0,0,0,60.76
249,1.13750221,10.26109507,62.35928567,0,0.241645547,0,1.331997407,21.29722402,0,3.371250074,0,0,0,0,0,0,0,63.74
250,0,6.445240153,62.97999753,0,3.685640202,0,1.518706013,24.14804297,0,0.654401778,0.518582541,0,0,0,0,0.049388813,0,72.8
251,0.243189253,12.92377175,63.63452129,0,0.880113488,0,0.318462117,21.44118584,0,0.463217625,0.095538635,0,0,0,0,0,0,46.68
252,0.908608569,0,60.70102136,0,5.120042446,0,2.228412256,25.29181589,0,3.999204138,0,0,0.019896538,0,0,1.730998806,0,67.7
253,0,0,62.49953129,0,0,0,0,24.99906258,0,0,0,0,0,6.250703063,0,6.250703063,0,67.15
254,0,12.25521588,60.16380734,0,0,0,0,14.20000674,0,0,0,0,0,0,0,0,13.38097004,54.42
255,0,26.87335577,58.27557919,0,0,0,0,3.114480496,0,0,0,0,0,0,0,0,11.73658454,73.74
256,0,21.08174159,57.30593607,0,0,0,0,4.071001351,0,0,0,0,0,0,0,0,17.54132099,76.07
257,0,14.84912378,58.01389513,0,0,0,0,8.603228371,0,0,0,0,0,0,0,0,18.53375272,78.28
258,0,16.60809671,56.55749227,0,0,0,0,4.810936182,0,0,0,0,0,0,0,0,22.02347484,75.78
259,0,17.58241758,59.34065934,0,8.791208791,0,0,14.28571429,0,0,0,0,0,0,0,0,0,69.68
260,0,2.597402597,61.03896104,0,0,0,0,25.97402597,0,10.38961039,0,0,0,0,0,0,0,60.27
261,0,5.063291139,60.75949367,0,0,0,0,24.05063291,0,10.12658228,0,0,0,0,0,0,0,68.5
262,0,7.407407407,60.49382716,0,0,0,0,22.22222222,0,9.87654321,0,0,0,0,0,0,0,73.21
263,0,9.638554217,60.24096386,0,0,0,0,20.48192771,0,9.638554217,0,0,0,0,0,0,0,76.54
264,0,11.76470588,60,0,0,0,0,18.82352941,0,9.411764706,0,0,0,0,0,0,0,75.95
265,0,17.58241758,59.34065934,0,0,0,0,14.28571429,0,8.791208791,0,0,0,0,0,0,0,62.43
267,0,6.71641791,53.38930348,0,24.3159204,0,0,15.57835821,0,0,0,0,0,0,0,0,0,56.45
268,11.48747263,0,59.45937728,0,0,0,8.781318414,20.27183167,0,0,0,0,0,0,0,0,0,83
269,0,3.225806452,61.29032258,0,9.677419355,0,0,25.80645161,0,0,0,0,0,0,0,0,0,65.3
270,0,6.25,60.9375,0,9.375,0,0,23.4375,0,0,0,0,0,0,0,0,0,70.9
271,0,9.090909091,60.60606061,0,9.090909091,0,0,21.21212121,0,0,0,0,0,0,0,0,0,71.9
272,0,11.76470588,60.29411765,0,8.823529412,0,0,19.11764706,0,0,0,0,0,0,0,0,0,73.7
273,0,3.225806452,58.06451613,0,16.12903226,0,0,22.58064516,0,0,0,0,0,0,0,0,0,63.5
274,0,6.25,57.8125,0,15.625,0,0,20.3125,0,0,0,0,0,0,0,0,0,67
275,0,11.76470588,57.35294118,0,14.70588235,0,0,16.17647059,0,0,0,0,0,0,0,0,0,70.9
276,0,16.66666667,56.94444444,0,13.88888889,0,0,12.5,0,0,0,0,0,0,0,0,0,78.5
277,0,10.44776119,59.70149254,0,10.44776119,0,0,19.40298507,0,0,0,0,0,0,0,0,0,71.2
278,0,17.15453441,61.9214625,0,3.7722302,0,0,17.15177289,0,0,0,0,0,0,0,0,0,47.57
279,0,12.90210196,61.29079085,0,6.451050981,0,0,19.35605621,0,0,0,0,0,0,0,0,0,68.44
280,0,10.80984659,62.16256392,0,5.404923296,0,0,21.62266619,0,0,0,0,0,0,0,0,0,68.37
281,0,9.300637983,62.79140084,0,4.650318991,0,0,23.25764219,0,0,0,0,0,0,0,0,0,63.75
282,0,8.161391049,63.26455642,0,4.083756811,0,0,24.49029572,0,0,0,0,0,0,0,0,0,68.98
283,0,4.87712066,41.46186777,0,0,0,0,4.87712066,0,48.78389091,0,0,0,0,0,0,0,60.98
284,0,12.90210196,61.29079085,0,0,0,0,19.35605621,0,6.451050981,0,0,0,0,0,0,0,60.89
285,0,10.80984659,62.16256392,0,0,0,0,21.62266619,0,5.404923296,0,0,0,0,0,0,0,63.2
286,0,9.300637983,62.79140084,0,0,0,0,23.25764219,0,4.650318991,0,0,0,0,0,0,0,67.68
287,0,0,58,0,17.33333333,0,0,16.66666667,0,0,0,8,0,0,0,0,0,81.52
288,0,0,56.66666667,0,20,0,0,15,0,0,0,8.333333333,0,0,0,0,0,78.26
289,0,0,59.66666667,0,14,0,0,22.33333333,0,0,0,4,0,0,0,0,0,74.27
290,0,0,60,0,13.33333333,0,0,20,0,0,0,6.666666667,0,0,0,0,0,82.02
291,0,0,60,0,13.33333333,0,0,21.66666667,0,0,0,5,0,0,0,0,0,78.82
292,0,0,60,0,13.33333333,0,0,23.43333333,0,0,0,0,0,0,3.233333333,0,0,77.9
293,0,0,59.4,0,14.53333333,0,0,23.66666667,0,0,0,0,0,0,2.4,0,0,73.7
294,0,0,59.9,0,13.53333333,0,0,24.93333333,0,0,0,0,0,0,1.633333333,0,0,70.3
295,0,0,60.73333333,0,11.86666667,0,0,23.33333333,0,0,0,0,0,0,4.066666667,0,0,83.2
296,0,0,60.7,0,11.93333333,0,0,24.1,0,0,0,0,0,0,3.266666667,0,0,79.3
297,0,0,60.86666667,0,11.6,0,0,24.93333333,0,0,0,0,0,0,2.6,0,0,75.9
298,0,0,60.5,0,12.33333333,0,0,25.53333333,0,0,0,0,0,0,1.633333333,0,0,71.1
299,0,0,61.96666667,0,9.4,0,0,24.5,0,0,0,0,0,0,4.133333333,0,0,86.7
300,0,0,61.63333333,0,10.06666667,0,0,25.03333333,0,0,0,0,0,0,3.266666667,0,0,82.3
301,0,0,62,0,9.333333333,0,0,26.16666667,0,0,0,0,0,0,2.5,0,0,78.9
302,0,0,62.23333333,0,8.866666667,0,0,24.76666667,0,0,0,0,0,0,4.133333333,0,0,87.1
303,0,0,62.43333333,0,8.466666667,0,0,25.9,0,0,0,0,0,0,3.2,0,0,83.6
304,0,0,62.63333333,0,8.066666667,0,0,26.9,0,0,0,0,0,0,2.4,0,0,80.2
305,0,0,62.6,0,8.133333333,0,0,27.63333333,0,0,0,0,0,0,1.633333333,0,0,76.2
312,0,35.17718237,56.78478825,0,0,0,0,0,0,8.038029386,0,0,0,0,0,0,0,31.85
313,0,34.64052288,56.42701525,0,0,0,0,0,0,8.932461874,0,0,0,0,0,0,0,32.49
314,0,33.09545049,55.39696699,0,0,0,0,0,0,11.50758252,0,0,0,0,0,0,0,37.59
315,0,31.56934307,54.37956204,0,0,0,0,0,0,14.05109489,0,0,0,0,0,0,0,41.91
316,0,29.57746479,53.05164319,0,17.37089202,0,0,0,0,0,0,0,0,0,0,0,0,57.11
317,0,0,62.70736345,0,0,3.632548685,9.028916137,19.85443577,0,0,3.730902892,1.04583306,0,0,0,0,0,89.18
318,0,0,61.06933724,0,0,8.188048975,11.32552569,16.47591163,0,0,2.941176471,0,0,0,0,0,0,99.96
319,0,0,62.71098811,0,0,2.046774733,13.75870564,18.5426234,0,0,2.940908123,0,0,0,0,0,0,88.2
320,0,0,63.59484062,0,0,2.042523079,8.478883206,22.95023963,0,0,2.933513461,0,0,0,0,0,0,87.22
321,0,0,62.13432492,0,0,2.616078186,9.924643786,19.30632795,0,0,6.01862516,0,0,0,0,0,0,95.06
322,0,0,61.68967384,0,0,4.85180674,8.952496955,18.08769793,0,0,5.037894167,0.815401272,0,0,0,0.565029097,0,91.14
323,0,0,56.46324054,0,11.73447537,11.02783726,3.961456103,16.81299072,0,0,0,0,0,0,0,0,0,98
324,0,0,57.25739762,0,10.41958796,11.01643117,3.163988063,18.14259519,0,0,0,0,0,0,0,0,0,98
325,0,0,57.78375318,0,7.925275969,10.15425984,4.01217096,18.39088593,0,1.733654118,0,0,0,0,0,0,0,98
326,0,0,57.47832883,0,10.73610914,9.290180475,3.261332954,18.69404576,0,0,0,0,0,0,0,0.540002842,0,98
327,0,0.575438596,57.21403509,0,11.67719298,8.978947368,3.150877193,18.40350877,0,0,0,0,0,0,0,0,0,98
328,0,0,56.99885293,0,11.73485349,9.023601794,4.755118357,17.48757343,0,0,0,0,0,0,0,0,0,98
329,0,0,58.24845074,0,9.110335494,10.00783532,3.16261842,19.47076003,0,0,0,0,0,0,0,0,0,98
330,0,0,58.41647662,0,7.860604333,10.07340365,3.185575827,19.60162486,0,0.862314709,0,0,0,0,0,0,0,98
331,0,0,57.80902504,0,9.390917569,10.31637851,3.257048569,18.68498458,0,0,0,0,0,0,0,0.541645742,0,98
332,0,0,58.53139411,0,10.40794608,8.002837886,1.58212132,21.4757006,0,0,0,0,0,0,0,0,0,98
333,0,0,58.12295171,0,9.759786797,10.00468182,1.973565744,20.13901394,0,0,0,0,0,0,0,0,0,98
334,0,0,56.20407741,0,13.05322709,9.031011763,5.553830763,16.15785298,0,0,0,0,0,0,0,0,0,98
335,0,0,55.60104468,0,13.05145761,11.03974024,5.159878591,15.14787887,0,0,0,0,0,0,0,0,0,98
339,0,0,60.18844364,0,0,17.46320051,3.942937148,18.4054187,0,0,0,0,0,0,0,0,0,115
340,0,0,66.28571429,0,0,0,0,0,21.71428571,0,12,0,0,0,0,0,0,57.9
341,0,0,67.03963711,0,0,0,0,0,22.71951615,0,10.24084674,0,0,0,0,0,0,54.51
342,0,0,59.98280605,0,10.00687758,1.024759285,0.811554333,24.78335626,0,0.440165062,2.950481431,0,0,0,0,0,0,76.6
343,0,7.103875682,64.01812968,0,2.454290383,0,0.746153609,25.33838991,0,0,0.339160731,0,0,0,0,0,0,63.7
344,2.198079043,0,57.31695796,0,9.661470635,0.188946623,5.77546843,20.00314911,0,4.742560227,0.069280428,0.044087545,0,0,0,0,0,70.7
345,0,0,63.46153846,0,0,0,3.846153846,0,19.23076923,11.53846154,0,1.923076923,0,0,0,0,0,55
346,0,0,64.28571429,0,0,0,3.571428571,0,21.42857143,10.71428571,0,0,0,0,0,0,0,42
347,0,0,62.5,0,0,0,4.166666667,0,16.66666667,12.5,0,4.166666667,0,0,0,0,0,60
348,0,0,60,0,0,0,5.715428457,0,17.14228577,17.14228577,0,0,0,0,0,0,0,37
349,0,0,58.5925537,0,0,0,6.251914074,0,14.06133788,18.7513672,0,2.342827143,0,0,0,0,0,43
350,0,0,57.49982502,0,0,0,6.668066541,0,11.66561676,19.99953338,0,4.166958307,0,0,0,0,0,44
351,0,0,65.2173913,0,0,0,4.347826087,0,21.73913043,8.695652174,0,0,0,0,0,0,0,45
352,0,0,64.86486486,0,0,0,4.504504505,0,20.72072072,9.009009009,0,0.900900901,0,0,0,0,0,50
353,0,0,64.48598131,0,0,0,4.672897196,0,19.62616822,9.345794393,0,1.869158879,0,0,0,0,0,59
354,0,0,61.40350877,0,0,0,7.01754386,0,17.54385965,14.03508772,0,0,0,0,0,0,0,42
355,0,0,60.26603643,0,0,0,7.604626357,0,14.8286031,15.20925271,0,2.091481396,0,0,0,0,0,50
356,0,0,59.63668876,0,0,0,7.929169574,0,13.32431961,15.85833915,0,3.251482903,0,0,0,0,0,53
357,0,0,58.92086824,0,0,0,8.298906717,0,11.61755643,16.59781343,0,4.56485518,0,0,0,0,0,60
358,0,0,58.83587865,0,0,0,8.813238381,0,14.7202898,17.63059317,0,0,0,0,0,0,0,35
359,0,0,57.77363457,0,0,0,9.392410616,0,12.40184251,18.78920816,0,1.642904146,0,0,0,0,0,40
360,0,0,56.56022541,0,0,0,10.05400329,0,9.753463254,20.11270251,0,3.519605541,0,0,0,0,0,43
361,0,1.697404929,66.31956912,0,0,0,0.385180349,31.5978456,0,0,0,0,0,0,0,0,0,65.9
362,0,2.311610291,61.93025989,0,0.646467285,5.98798485,7.88820687,19.08384485,0,0,2.151625963,0,0,0,0,0,0,89.1
363,0,7.596638655,64.05805959,0,2.438502674,0,0.739495798,25.16730328,0,0,0,0,0,0,0,0,0,63.7
364,0,0,60.11972733,0,9.308280563,2.045053462,0.809716599,24.70673726,0,0.436001246,2.574483546,0,0,0,0,0,0,73.4
365,0,0,60.81262592,0,8.159838818,0,1.981195433,25.25184688,0,1.074546676,0,0,0,0,0,0,2.719946273,65.3
369,0,0,59.42028986,0,10.14492754,0,13.04347826,17.39130435,0,0,0,0,0,0,0,0,0,77
370,0,0,62.22207407,0,0,0,8.886962899,20.00066669,0,0,8.890296343,0,0,0,0,0,0,91.25
371,0,0,62.4,0,0,0,11.2,19.2,0,0,7.2,0,0,0,0,0,0,98
372,0,5.063291139,55.69620253,0,20.25316456,0,0,18.98734177,0,0,0,0,0,0,0,0,0,65
373,0,9.638554217,57.8313253,0,14.45783133,0,0,18.07228916,0,0,0,0,0,0,0,0,0,84
374,0,13.04347826,59.42028986,0,10.14492754,0,0,17.39130435,0,0,0,0,0,0,0,0,0,87
375,0,16.66666667,44.44444444,0,38.88888889,0,0,0,0,0,0,0,0,0,0,0,0,59.4
376,0,4.109092108,61.89361211,0.445206609,0,0,6.153744682,19.10101243,0,0,8.297332058,0,0,0,0,0,0,70
377,0,0,60.59685864,0,8.516579407,0,0.488656195,25.20767888,0,0,5.190226876,0,0,0,0,0,0,55
378,0,0,60.07143105,0,10.50660564,0,0,25.39616492,0,0,4.025798398,0,0,0,0,0,0,66.6
379,0,0,60.08231876,0,10.65993359,0,0,25.49460432,0,0,3.763143331,0,0,0,0,0,0,67.5
380,0,0,59.69398305,0,11.69618857,0,0,25.23606038,0,0,3.373768006,0,0,0,0,0,0,67.4
384,0,37.32394366,59.33098592,0,0,0,0,0,0,0,0,0,0,0,0,0,3.345070423,36.44
385,0,37.12893221,59.28223305,0,0,0,0,0,0,0,0,0,0,0,0,0,3.588834736,40.7
386,0,36.83150593,59.20787648,0,0,0,0,0,0,0,0,0,0,0,0,0,3.960617588,44.94
387,0,36.6704162,59.16760405,0,0,0,0,0,0,0,0,0,0,0,0,0,4.161979753,49.66
388,0,36.25997719,59.0649943,0,0,0,0,0,0,0,0,0,0,0,0,0,4.675028506,60.39
389,0,35.51401869,58.87850467,0,0,0,0,0,0,0,0,0,0,0,0,5.607476636,0,65
390,0,0,58.98982688,0,10.63001963,0,0,23.03051936,0,0,7.085489916,0.264144208,0,0,0,0,0,80.1
391,0,0,59.04955582,0,10.54621999,0,0,22.84776482,0,0,7.032002569,0.524456813,0,0,0,0,0,81.6
392,0,0,59.16672607,0,10.38562977,0,0,22.49269371,0,0,6.921377147,1.033573312,0,0,0,0,0,87.6
393,0,0,59.60445959,0,9.778440562,0,0,21.18307059,0,0,6.518960375,2.915068882,0,0,0,0,0,87.1
394,0,0,59.8057633,0,9.499167051,0,0,20.5827101,0,0,6.333959522,3.778400028,0,0,0,0,0,85.1
395,0,0,59.99504583,0,9.235995612,0,0,20.01486252,0,0,6.160869104,4.593226937,0,0,0,0,0,85.6
396,0,0,60.42445181,0,8.644151449,0,0,18.72664457,0,0,5.760417401,6.444334767,0,0,0,0,0,90.5
397,0,0,60.80326083,0,8.11694016,0,0,17.59373133,0,0,5.414807267,8.07126041,0,0,0,0,0,98.4
398,15,0,59.16666667,0,0,0,0,25.83333333,0,0,0,0,0,0,0,0,0,73.55
399,18.33333333,0,57.5,0,0,0,0,24.16666667,0,0,0,0,0,0,0,0,0,74.46
400,0,0,60.66666667,0,12,0,0,27.33333333,0,0,0,0,0,0,0,0,0,60.42
401,0,0,59.16666667,0,15,0,0,25.83333333,0,0,0,0,0,0,0,0,0,58.49
402,0,0,57.5,0,18.33333333,0,0,24.16666667,0,0,0,0,0,0,0,0,0,55.93
403,0,0,60.66666667,0,0,0,0,27.33333333,0,12,0,0,0,0,0,0,0,49.03
404,0,0,59.16666667,0,0,0,0,25.83333333,0,15,0,0,0,0,0,0,0,46.04
405,0,0,66.64440735,0,0,11.16304953,0,0,22.19254313,0,0,0,0,0,0,0,0,52.57
406,0,0,66.64292075,0,0,0,0,0,22.190561,0,11.16651825,0,0,0,0,0,0,55.33
407,17.33333333,0,58,0,0,0,0,24.66666667,0,0,0,0,0,0,0,0,0,77
408,0,0,60.31746032,0,19.44444444,0,0,0,20.23809524,0,0,0,0,0,0,0,0,37.45
409,0,0,60.25437202,0,19.55484897,0,0,0,20.19077901,0,0,0,0,0,0,0,0,37.4
410,0,0,58.88157895,0,21.95723684,0,0,0,19.16118421,0,0,0,0,0,0,0,0,39.9
411,0,0,58.50622407,0,22.61410788,0,0,0,18.87966805,0,0,0,0,0,0,0,0,34.21
412,0,0,57.73457312,0,23.96449704,0,0,0,18.30092984,0,0,0,0,0,0,0,0,37.26
413,0,0,63.29787234,0,0,0,0,16.4893617,0,0,0,0,20.21276596,0,0,0,0,66.8
414,0,0,67.94871795,0,0,0,0,0,19.87179487,0,0,0,12.17948718,0,0,0,0,69.5
415,0,36.42960813,59.10740203,0,0,0,0,0,0,0,0,0,0,0,0,0,4.46298984,56.5
417,0,0,58.73,0,15.87333333,0,0,20.63333333,0,0,0,4.763333333,0,0,0,0,0,78.82
418,0,6.584769626,63.97561655,0,2.586873782,0.095924745,0.748831884,25.69854875,0,0.241359037,0.068075626,0,0,0,0,0,0,55.1
419,0,0,60.58925477,0,9.497400347,0,0,25.92720971,0,0,3.986135182,0,0,0,0,0,0,64
420,0,0,63.93442623,0,0,1.639344262,6.557377049,24.59016393,0,0,1.639344262,0,0,0,0,1.639344262,0,80.59
421,0,0,63.49206349,0,0,1.587301587,9.523809524,22.22222222,0,0,1.587301587,0,0,0,0,1.587301587,0,85
422,0,0,63.07692308,0,0,1.538461538,12.30769231,20,0,0,1.538461538,0,0,0,0,1.538461538,0,88.81
423,0,0,62.68656716,0,0,1.492537313,14.92537313,17.91044776,0,0,1.492537313,0,0,0,0,1.492537313,0,92.72
424,0,0,63.33333333,0,0,3.333333333,6.666666667,23.33333333,0,0,1.666666667,0,0,0,0,1.666666667,0,83.77
425,0,0,62.71186441,0,0,5.084745763,6.779661017,22.03389831,0,0,1.694915254,0,0,0,0,1.694915254,0,86.96
426,0,0,63.33333333,0,0,1.666666667,6.666666667,23.33333333,0,0,3.333333333,0,0,0,0,1.666666667,0,82.61
427,0,0,62.71186441,0,0,1.694915254,6.779661017,22.03389831,0,0,5.084745763,0,0,0,0,1.694915254,0,84.59
428,0,0,63.33333333,0,0,1.666666667,6.666666667,23.33333333,0,0,1.666666667,0,0,0,0,3.333333333,0,79.92
429,0,0,62.71186441,0,0,1.694915254,6.779661017,22.03389831,0,0,1.694915254,0,0,0,0,5.084745763,0,79.62
430,6.479272969,2.216116663,58.9897648,0,5.706349446,0,7.215965702,19.36837656,0,0.02415386,0,0,0,0,0,0,0,77
431,0,0,58.33,0,16.67333333,0,0,24.99666667,0,0,0,0,0,0,0,0,0,88
432,0,0,57.6807281,0,15.42720698,0,0,23.07505969,0,0,3.817005225,0,0,0,0,0,0,74
433,0,8.336134454,60.68754775,0,9.179526356,0,0,21.79679144,0,0,0,0,0,0,0,0,0,75
434,0,33.89740878,55.93160585,0,10.17098537,0,0,0,0,0,0,0,0,0,0,0,0,47.84
435,0,33.05663409,55.37108939,0,11.57227652,0,0,0,0,0,0,0,0,0,0,0,0,52.15
436,0,32.25850156,54.83900104,0,12.9024974,0,0,0,0,0,0,0,0,0,0,0,0,57.09
437,0,31.49746541,54.3316436,0,14.17089099,0,0,0,0,0,0,0,0,0,0,0,0,59.29
439,0,36.55913978,58.06451613,0,4.301075269,1.075268817,0,0,0,0,0,0,0,0,0,0,0,37.78
440,0,35.16483516,57.14285714,0,6.593406593,1.098901099,0,0,0,0,0,0,0,0,0,0,0,44.84
441,0,33.70786517,56.17977528,0,8.988764045,1.123595506,0,0,0,0,0,0,0,0,0,0,0,52.45
442,0,30.58823529,54.11764706,0,14.11764706,1.176470588,0,0,0,0,0,0,0,0,0,0,0,60.47
443,0,29.49330784,53.39388145,0,15.91778203,1.195028681,0,0,0,0,0,0,0,0,0,0,0,58.8
444,0,4.542184127,62.05774705,0,0.638158101,4.413926862,8.139644008,18.09365909,0,0,2.114680765,0,0,0,0,0,0,87
445,0,0,60.90562959,0,6.49986402,0,0.496328529,26.41419636,0,3.202338863,0,0,0,0,0,0,2.481642643,61.74
446,0,0,60.21337767,0,8.645952406,2.556375351,1.212373134,24.36177214,0,0.436454328,2.573694967,0,0,0,0,0,0,70.56
447,0,0,59.71307377,0,11.20805601,2.027795979,0.400041384,24.83015484,0,0,1.820878022,0,0,0,0,0,0,69.58
448,0,0,60.89452284,0,3.546656644,0,1.079714354,25.65004954,0,5.255065432,0,0,0,0,0,0,3.573991185,58.8
449,0,0,60.67349213,0,0.459674049,0,0.564145424,25.28903747,0,7.988577796,0,0,0,1.396434044,0,0,3.628639086,64.77
450,0,0,59.81825778,0,5.159807813,1.323027644,1.044495509,23.95724532,0,4.526147204,1.423995543,0,0,0,0,0,2.747023188,68.97
451,0,2.541411391,62.24188791,0,1.037310772,4.49285228,7.105578787,20.16272813,0,0,2.402022756,0,0,0,0.016207981,0,0,86.12
452,0,2.966640807,62.17843289,0,0.664080683,0,6.882854926,21.29712956,0,3.065942591,2.944918542,0,0,0,0,0,0,86.24
453,0,2.440556897,62.37309435,0,0,3.693905222,6.680115083,20.18585271,0,0,3.793114852,0,0,0,0,0.833360892,0,86.24
454,4.144968332,0,56.30893737,0,4.989444053,0,0,21.12596763,0,7.881773399,0,0,0,0,0,0,5.548909219,57.82
455,0,12.16415536,62.68907077,0,2.37151864,0,1.081643867,20.52520462,0,1.168406744,0,0,0,0,0,0,0,58.8
456,0,12.51807717,62.70318737,0,3.51709377,0,0.711517325,20.55012437,0,0,0,0,0,0,0,0,0,59.78
457,1.26495828,9.810850135,62.09579238,0,0.611693441,0,1.116488998,21.47756629,0,3.622650474,0,0,0,0,0,0,0,63.7
458,0.601173444,12.94835111,63.81398306,0,0.289025694,0,0.352611347,21.61334143,0,0.381513917,0,0,0,0,0,0,0,50.96
459,0,6.568215522,64.21774592,0,2.459218982,0,0.747652002,26.00716757,0,0,0,0,0,0,0,0,0,63.7
460,1.446811348,0,61.74950828,0,8.387505417,0,0,25.60256026,0,0,0,0,0,0,2.813614695,0,0,83
461,0,15.57129621,57.45539317,0,0,0,9.74326788,2.253504289,0,0,0,0,0,0,0,0,14.97653845,53.51
462,0,8.499327875,63.73579372,0,2.547965294,0,0.384944397,24.30343395,0,0,0,0,0,0,0,0,0.528534767,61.74
463,0,1.700457816,66.35055592,0,0,0,0.196206671,31.75277959,0,0,0,0,0,0,0,0,0,66.15
464,0,12.05628949,62.30040207,0,4.118322803,0,1.786329696,19.73865594,0,0,0,0,0,0,0,0,0,56
465,0,0,62.76807649,0,0,7.658853994,8.073833079,19.18199323,0,0,0,2.317243211,0,0,0,0,0,120.1
466,0,4.058712727,57.12762555,4.247076803,0,8.508369762,6.333297793,15.44585421,0,4.279063155,0,0,0,0,0,0,0,64.17
467,0,4.059437243,63.1963326,0,3.90768258,0,1.979133734,25.54220677,0,0.429971546,0.360417325,0,0,0,0,0.524818211,0,72
468,0,5.807057909,61.92034739,0,0,2.255419813,5.547814252,18.16325869,0,0,6.306101948,0,0,0,0,0,0,74
469,0,0,60.24969655,0,9.328940524,1.53632738,0.811513785,24.75810647,0,0,3.315415294,0,0,0,0,0,0,70.56
470,0,0,63.35732632,0,0,4.994133874,9.86777436,21.78076545,0,0,0,0,0,0,0,0,0,85.5
471,0,6.908218504,64.13016732,0,2.337598425,0,0.818159449,25.64591535,0,0.159940945,0,0,0,0,0,0,0,65.46
473,0,7.666244094,61.52356805,0,0,0,23.19234759,7.617840267,0,0,0,0,0,0,0,0,0,152
474,0,1.154120161,61.87366421,0,0,0,27.60389456,9.368321064,0,0,0,0,0,0,0,0,0,187
475,5.276662541,0,62.59244725,0,0,0,8.893047967,21.98810638,0.277719081,0,0,0.492045763,0,0,0.479971021,0,0,78.4
476,9.838032394,0,60.0779844,0,0,0,10.0179964,20.0659868,0,0,0,0,0,0,0,0,0,82.7
477,7.569230769,0,61.6,0,0,0,7.692307692,23.13846154,0,0,0,0,0,0,0,0,0,80.2
478,6.125,0,62.5625,0,0,0,6.25,25.0625,0,0,0,0,0,0,0,0,0,79.1
479,5.176767677,0,63.19444444,0,0,0,5.303030303,26.32575758,0,0,0,0,0,0,0,0,0,76.3
480,4.452926209,0,63.67684478,0,0,0,4.580152672,27.29007634,0,0,0,0,0,0,0,0,0,76.2
481,0,0,56.26146989,0,4.113140493,2.420693874,25.10413936,0,0,0,8.651577384,0.999155233,0,0,1.028285123,1.421538641,0,111
482,0,0,57.2689149,0,1.986137807,1.444463859,24.26466306,0,0,0.961034423,8.751237696,1.444463859,0,0,2.434620537,1.444463859,0,115
483,0,0,60.37764294,0,0,7.485018656,3.859344967,18.82561339,0,0,9.452380055,0,0,0,0,0,0,89
484,0,0,65.92028813,0,0,0,0.203866671,31.73864293,0,0,0,0,0,0,0,2.13720227,0,79
485,0,0,61.82078503,0,0.41905294,0,0,26.89970666,0,6.097220282,0,0,0,0,0,0,4.763235089,55.5
486,0,0,61.20815138,0,0,0,0,24.81804949,0,4.80349345,0,0,0,0,0,0,9.170305677,53.5
488,7.296137339,35.6223176,57.08154506,0,0,0,0,0,0,0,0,0,0,0,0,0,0,48
490,0,34.21052632,56.14035088,0,9.649122807,0,0,0,0,0,0,0,0,0,0,0,0,47
491,0,0,59.39449024,0,8.668944119,1.02485348,8.104804588,19.94860062,0,1.755100762,1.103206193,0,0,0,0,0,0,74.41
492,0,2.444370641,62.44437064,0,0,3.693125208,6.257057456,20.53802723,0,0,3.79275988,0,0,0,0,0.830288941,0,86.12
493,0,2.972490175,59.91425509,3.265451947,2.000714541,0.514469453,2.436584494,22.0471597,0,1.31475527,5.534119328,0,0,0,0,0,0,75.1
494,0,3.517223175,62.24429194,0,0,3.038801637,6.011614095,19.72416524,0,0,5.46390392,0,0,0,0,0,0,85.44
495,0,0,62.07784153,0,0,6.856877035,13.81919677,17.24608466,0,0,0,0,0,0,0,0,0,104.9
496,6.459121327,0,51.41111434,0,23.04335176,0,3.025894676,16.06051789,0,0,0,0,0,0,0,0,0,68.9
497,0,0,55.86170146,0,19.62259419,0,5.962008651,18.55369569,0,0,0,0,0,0,0,0,0,68.9
